Repository: ZHAI-07/DRIE-Kriging-Active-Learning

# DRIE-Kriging-Active-Learning
DRIE process modeling with Kriging and active learning AI赋能的芯片三维集成课程第八组Project

File: outputs/reports/PROJECT_REPORT.md
# DRIE 工艺建模：设计后的指标报告

本报告回答一个问题：**经过这一轮建模、评估协议与实验设计上的改动，项目最初想优化的
指标现在是什么水平？**

数据与代码口径：23 条可用工艺实验（24 号按 `exclude_ids` 排除，理由见 §5.6），4 个
输入，6 个结构 × 2 个指标 = 12 个响应。全部数字来自
`code/revision/final_metrics.py` 的实跑输出，明细在 `outputs/reports/final_metrics.json`。

---

## 1. 最初的目标，以及指标怎么定义

项目目标是用尽可能少的工艺实验，把 6 个结构的 **CD loss** 与 **AR** 预测准，从而让
工程师在没做过某组 Coil/Platen 条件时也能预判结果。

因此主指标不是 R²，而是工程可读的量：

| 指标 | 定义 | 为什么不只用 R² |
|---|---|---|
| CD 相对误差 | `RMSE / mean(CD)` | CD loss 本身是相对量，百分比可直接和工艺容差比较 |
| AR 绝对误差 | `RMSE`（AR 无量纲） | AR 的均值跨度 9.2–21，相对百分比会把它压到 1% 量级、失去分辨力 |
| R² | 相对"预测均值"的改进 | 判断模型是否真的带来信息，而不是几条常数 |
| 覆盖率 | 预测区间包含真值的比例 | 工程师要按区间做风险决策 |

**单位说明：** 源数据表头未声明单位（`units.note` 明确"不自动沿用历史文件单位"，
`cd_loss` 与 4 个输入均为 `null`），因此本报告不写 nm，CD 一律用"表单位"与相对
百分比；AR 是无量纲，直接给数值。若要换算成 nm，需要提供表头单位。

**留出协议：** 全部指标按**设计格留出**（leave-one-cell-out）。23 条记录只占 15 个
不同的 (Coil, Platen) 组合，其中 5 格有重复测量。按记录留出会让被留出记录的同格
重复样本留在训练集里，模型等于在回答"格均值"——同一模型因此会从 R²=+0.209 虚高到
+0.410。按格留出后，测试点的输入在训练集中完全未出现，这才是"没做过的新条件"。

---

## 2. 最终指标

### 2.1 逐结构（本方案：Coil+Platen 上的固定核 Matern 5/2 GP）

| 结构 | CD RMSE（表单位） | CD 相对误差 | CD R² | AR RMSE | AR 相对误差 | AR R² |
|---|---:|---:|---:|---:|---:|---:|
| 3-3 | 0.133 | 13.3% | +0.338 | 0.242 | 1.2% | +0.148 |
| 3-5 | 0.163 | 15.5% | +0.171 | 0.271 | 1.3% | +0.148 |
| 5-5 | 0.210 | 19.1% | +0.202 | 0.163 | 1.1% | +0.336 |
| 7-7 | 0.255 | 21.6% | +0.140 | 0.157 | 1.4% | +0.181 |
| 8-12 | 0.253 | 19.9% | +0.175 | 0.135 | 1.3% | +0.268 |
| 9-9 | 0.260 | 20.7% | +0.165 | 0.134 | 1.4% | +0.234 |
| **宏平均** | **0.212** | **18.4%** | **+0.199** | **0.184** | **1.30%** | **+0.219** |

工程读法：在**完全没做过的 Coil×Platen 条件**上，CD loss 可预测到约 **±18%** 的相对
精度（3-3 结构最好，13.3%；7-7 最差，21.6%），AR 可预测到约 **±0.18 个 AR 单位**
（相对 1.3%）。12 个目标全部为正 R²，即全部 12 个响应都比"直接取均值"更好。

### 2.2 相对项目原有基线

| 模型 | CD RMSE | AR RMSE | CD R² | AR R² |
|---|---:|---:|---:|---:|
| **本方案（固定核 2D GP）** | **0.212** | **0.184** | **+0.199** | **+0.219** |
| Ridge(α=1)，原线性基线 | 0.230 | 0.217 | +0.054 | −0.073 |
| ARD Matern52 GP，原 GP 基线 | 0.233 | 0.230 | +0.025 | −0.213 |
| 预测均值（平凡基线） | 0.255 | 0.216 | −0.172 | −0.089 |

相对各基线的误差下降：

| 对比 | CD RMSE | AR RMSE |
|---|---:|---:|
| 相对预测均值 | **−16.9%** | **−14.8%** |
| 相对 Ridge 基线 | −7.9% | −15.4% |
| 相对原 ARD GP 基线 | −9.0% | −20.2% |

最值得注意的是 **AR**：项目原有的 ARD GP 在 AR 上 R²=−0.213，**比直接取均值还差**；
Ridge 也是 −0.073。本方案是唯一在 AR 上明显为正的（+0.219）。原因是 AR 由设计开口
决定，而开口是 Coil 与 Platen 的**联合非线性**函数——4 维上逐折优化超参会把 GP 调成
插值（有效自由度 21.93/22），而固定核 + 只用两个信息维避免了这一点。

### 2.3 距离理论上限还有多远

同格重复测量给出噪声底：任何 (Coil, Platen) 的函数在同一格内必为常数，故可达
R² 上限为 `1 − SS_within/SS_total`（这是代数恒等式，逐格应用已有的
`mean_minimizes_sse` 定理求和即得）：

| 分组 | 噪声底 R²_max |
|---|---:|
| CD（6 目标均值） | 0.900 |
| AR（6 目标均值） | 0.868 |
| 全体 12 目标 | **0.884** |

本方案达到 +0.209，即**用掉了均值以上可用空间的 23.6%**。剩余 76% 是 5×3 网格上的
空间插值误差——不是调参能填的（见 §4）。

---

## 3. 样本效率：多少实验换多少精度

从 6 点 D-optimal 起点出发，每次追加一个最不确定的点，在固定 6 条测试记录上评估：

| 实验数 n_train | 宏 nRMSE | CD 相对误差 | AR 相对误差 |
|---:|---:|---:|---:|
| 6 | 0.920 | 18.3% | 1.8% |
| 9 | 0.908 | 17.5% | 1.8% |
| 11 | 0.922 | 17.9% | 1.9% |
| 12 | 0.822 | 13.6% | 1.9% |
| 14 | 0.776 | 12.2% | 1.8% |

读法：**6 到 11 次实验之间误差几乎不动，从 12 次开始明显下降**。这不是采集函数变好
了，而是直到第 12、14 次才刚好补上测试点所在的设计格——与 §4 的诊断一致：在 15 格的
网格上，精度提升的开关是"有没有覆盖到相关格"，不是"用多聪明的规则选点"。

注意这两组数不能混用：本节是 6 条固定测试记录（引用旧协议），§2 是整格留出（22 条
训练、1 格留出）。后者更严格，所以数字更差。

---

## 4. 这一轮的设计到底买到了什么：逐项对账

把每个决策的实测效果列出来，包括失败的：

| 决策 | 实测效果 | 判定 |
|---|---|---|
| 按格留出替代按记录留出 | 同一模型 +0.410 → +0.209 | **必须**：这是口径修正，不是性能变化 |
| 只用 Coil+Platen（2 维） | 4 维 ARD GP −0.094；4 维 isotropic +0.116；2 维固定核 +0.209 | **有效**，最大单项收益来源 |
| 固定核超参（不逐折调） | 逐折 MLE 调参 +0.062；内层/外层 Spearman **−0.362** | **有效**：调参在此样本量下反向 |
| 可加结构（Platen 偏移 + Coil 一维 GP） | −0.193，12/12 目标全输 | 否决：Coil×Platen 交互承重 |
| 4D 平坦轴（SF6/压力 τ=10） | +0.242，但置换对照后仅 +0.017；真实−置换 p=0.021，Bonferroni 不过 | 否决：一半是正则化几何 |
| D-optimal 初始设计 | 伪重复纠正后 Mann-Whitney **p=0.690** | 无效：中小样本下设计是中性的 |
| gp_sd 采集规则 | 2D 下改善约 3~3.5%（Wilcoxon p=0.006），4D 不复现 | 微弱且不稳健 |
| 共形宽度作采集信号 | 不如 GP sd（0.827 vs 0.814） | 否决 |
| 重复格聚合（格均值拟合） | +0.190 对 +0.209 | 否决 |
| 排除 24 号 | AR 噪声底 0.311 → 0.868 | **必须**：单点决定可达上界 |

结论很清楚：**真正带来精度的是"选对信息维 + 不调参"，不是采集算法或初始设计。**
采集与设计两条路在这份数据上都没有可检出的贡献（这也是为什么之前所有 AL 实验都停在
3% 量级）。

---

## 5. 不确定度

### 5.1 簇自助置信区间（按设计格重采样，B=1000）

| 模型 | 宏 R² | 95% CI | P(R²>0) |
|---|---:|---|---:|
| 本方案 | +0.209 | [−0.350, +0.471] | 0.79 |
| Ridge 基线 | −0.009 | [−0.816, +0.303] | 0.38 |

**必须如实说：** 区间很宽，且 21% 的格重采样给出 R²<0。原因是只有 **15 个设计格**，
有效样本量就是这个数，不是 23。点估计 +0.209 与基线 −0.009 的差距在工程上可用，
但"显著优于均值"在格层面并不稳固。P(R²>0)=0.79 应读作"约 4/5 的格重采样支持这个
模型优于均值"。

### 5.2 预测区间（全共形）

| 名义水平 | 实测覆盖 | 平均宽度（目标 sd 为单位） |
|---|---:|---:|
| 90% | 0.949 | 5.05 |
| 95% | 0.986 | 6.08 |

90% 那行覆盖 0.949，对有限样本目标 `n/(n+1)=22/23=0.9565` 是合理的（略保守）。
**95% 在主动学习路径上不可达**：全共形要求 rank `= ⌈(n+1)·0.95⌉ ≤ n`，即 n≥19，
而 AL 最多到 n_train=14，此时区间退化为整条实轴。这条已机器检查：
`formal/Formal/Conformal.lean` 的 `conformal_95_rank_exceeds_n`。

区间偏宽的代价来自 `k=n` 使分位数退化为最大分数——这是小样本的固有代价，不是实现
缺陷。

### 5.3 适用边界

- 结论限于**这 15 个设计格之内**（Coil 840–1000、Platen 35–45）。网格外的外推没有
  任何证据支持。
- 剔除 24 号后的 23 条记录。24 号是 AR 的格内离群（同格 20.863/20.887/**34.133**，
  偏离格均值 8.84 = 3.31 个全体 sd），纳入后 AR 噪声底从 0.868 掉到 0.311。
- 2/13 号输入不同但 12 个输出完全相同（源数据自带 `quality_flags` 已记录），本报告
  沿用项目约定把它们视为同一来源、不跨留出边界。

---

## 6. 复现

```bash
# 设计审计（格结构、噪声底、重复格比例）
.venv/bin/python -B -c "import sys;sys.path.insert(0,'code');from research.protocol import main;main()"

# 最终指标表（本报告全部数字）
.venv/bin/python -B code/revision/final_metrics.py

# 协议口径套到既有模型对照结果
.venv/bin/python -B code/revision/protocol_report.py

# C++ 共形加速器对拍（验证加速不改数值）
.venv/bin/python -B code/tools/fast_conformal.py

# 测试
.venv/bin/python -B -m pytest tests/ -q     # 37 passed
```

`formal/` 下 17 条定理，`lake build` 退出 0，无 `sorry`/`admit`/`axiom`。

---

## 7. 还剩什么值得做

1. **补实验点，而不是补算法。** 76% 的可达空间没拿到，瓶颈是 15 个格的覆盖面；
   按 §3，第 12 次实验才第一次明显降误差。要进一步提高精度，应当**加新格**（尤其
   Coil 与 Platen 网格上尚未测过的组合），而不是继续调采集函数。
2. **补单位声明。** CD 的单位一旦确定，§2.1 的"表单位"可以直接换成 nm/Å，
   才能和工艺容差直接对比。
3. **累计更多重复测量。** 噪声底 0.884 意味着约 12% 的总方差是不可约的测量噪声；
   如果这个底比工艺容差还大，那么精度问题的答案在测量重复性，而不在建模。
4. 若要评估不确定性驱动的决策（如"下一炉该做哪组"），应使用 90% 共形区间并在
   格层面做决策，而不是用 95%（当前样本量不可达）。

---

## 8. 本次新增的工程部件

| 部件 | 作用 |
|---|---|
| `code/research/protocol.py` | 按格留出、噪声上限、置换对照、伪重复检查 |
| `code/research/kernel_gp.py` | 最终交付模型（固定核 GP + 冻结 scaler + 全共形） |
| `code/tools/conformal_kernel.cpp` | 全共形候选反演的 C++ 热循环，实测 **13× 加速**，与 numpy 对拍 **2.0e-14** |
| `code/revision/final_metrics.py` | 本报告全部指标（含簇自助与样本效率曲线） |
| `code/revision/protocol_report.py` | 把协议口径套到既有模型对照结果上 |
| `tests/test_evaluation_protocol.py`、`tests/test_kernel_gp.py` | 14 + 7 项测试，钉住黄金值 |

C++ 只用在这一处是有意的：单次 GP 拟合（n≤24）在 numpy 里约 16.6 µs，且大半是调用
开销，移植无收益；而一次共形区间要做约 420 次小 Cholesky（6.9 ms），覆盖率自助需要
几十万次调用。加速器缺库时自动回退到 numpy 参考实现，结果一致、只是慢。

---

## 附：数学声明的形式化状态

| 声明 | 状态 |
|---|---|
| 噪声上限 `R²_max = 1 − SS_within/SS_total` | 由已形式化的 `mean_minimizes_sse` 逐格求和，代数恒等 |
| Matern 5/2 相关严格递减 ⟹ 等价长度尺度唯一 | **已验证**（`Formal/Kernel.lean`） |
| 共形 rank 超界 ⟹ 95% 在 n<19 不可达 | **已验证**（`Formal/Conformal.lean`） |
| R²>0 ⟺ 优于均值；KRR 对偶等价 | **已验证**（`Formal/Basic.lean`、`Formal/Ridge.lean`） |
| 格内差异为纯测量噪声 | `[未形式化]` 建模假设 |
| 记录可交换性（共形覆盖的前提） | `[未形式化]` 数据假设；2/13 同源已使此点存疑 |
| SF6/压力存在弱批效应 | `[未形式化]` 且实测 +0.017、p=0.021，Bonferroni 下不成立 |
